Repository: AIF-development-team/adsorption-file-parser

Adsorption File Parser
======================

A pure python parser to sorption files from various instrumentation manufacturers.
It comes with minimal dependencies and maximum flexibility, and attempts to
extract as much information as possible from the files, while being unopinionated.

Currently supports files from:

- Micromeritics ('.xls' reports)
- Surface Measurement Systems DVS ('.xlsx' reports)
- 3P instruments ('.xlsx' reports)
- Quantachrome ('.txt' raw isotherm data)
- MicrotracBEL ('.dat', '.xls' and '.csv' files)

.. start-badges

.. list-table::
    :widths: 10 90
    :stub-columns: 1

    * - status
      - | |status| |commits-since|
    * - license
      - | |license|

File: tests/data/bel/DUT-49_nbutane_273K.aif
data_afp_aif
_audit_aif_version v1.0.0
_exptl_operator "Simon"
_exptl_date "2015-07-04T00:00:00"
_exptl_adsorptive "C4H10"
_exptl_temperature "273.15"
_exptl_instrument "BEL 00349"
_adsnt_sample_id "DUT-49_nbutane_273K_vielePunkte"
_adsnt_sample_mass "0.0049"
_units_temperature "K"
_units_pressure "kPa"
_units_mass "g"
_units_loading "ml(STP) g-1"
_bel_serialnumber "00349"
_bel_cell_volume "24.464"
_bel_cell_volume_unit "ml"
_bel_molecular_cross-sectional_area "0"
_bel_molecular_weight_of_adsorbate "0.00"
_bel_equilibration_time "0"
_bel_equilibration_time_unit "sec"
_bel_measurement_mode "1"
_bel_comment3 "3h 150ï¿½C"
_bel_comment4 "  Vacuum degree before measurement:3.768E-4Pa"
_bel_as "0.0000 m2_g-1"
_bel_molecular_weight_of_adsorbent "0.00"
_bel_measurement_duration "28:03:51"
_bel_slope_of_dead_volume "3.6860E-7"
_bel_intercept_of_dead_volume "1.8594E+1"
_bel_average_dead_volume "1.8615E+1"

loop_
_adsorp_pressure
_adsorp_p0
_adsorp_amount
0.0025129 101.33 -0.004087
0.043174 101.33 1.8084
0.086515 101.33 3.818
0.12757 101.33 5.9011
0.24304 101.33 13.185
0.32136 101.33 19.475
0.42382 101.33 27.45
0.52091 101.33 34.101
0.70985 101.33 43.158
0.93694 101.33 50.686
1.0387 101.33 53.46
1.7182 101.33 62.121
2.2235 101.33 70.716
2.3354 101.33 72.61
2.8549 101.33 79.866
3.4571 101.33 87.112
4.0902 101.33 94.397
4.6866 101.33 100.79
5.3213 101.33 107.14
5.9153 101.33 112.56
6.5468 101.33 118.34
7.1408 101.33 123.84
7.7547 101.33 129.56
8.3508 101.33 135.38
8.6993 101.33 138.97
8.9973 101.33 142.36
9.3051 101.33 145.65
9.6023 101.33 149.0
9.9085 101.33 152.97
10.031 101.33 154.87
10.23 101.33 157.23
10.681 101.33 163.6
11.005 101.33 176.47
11.164 101.33 182.04
12.202 101.33 188.29
13.312 101.33 189.47
14.481 101.33 190.54
15.493 101.33 191.51
16.519 101.33 192.18
17.517 101.33 193.04
18.512 101.33 193.71
19.504 101.33 194.61
20.53 101.33 195.31
21.516 101.33 196.27
22.443 101.33 197.38
23.459 101.33 198.38
24.476 101.33 199.14
25.482 101.33 199.78
26.502 101.33 200.61
27.511 101.33 201.5
28.524 101.33 202.26
29.541 101.33 203.22
30.559 101.33 203.96
32.586 101.33 205.41
35.605 101.33 207.7
37.681 101.33 209.57
40.676 101.33 212.11
42.738 101.33 214.06
45.741 101.33 216.75
47.807 101.33 218.94
50.763 101.33 223.09
52.751 101.33 227.99
55.489 101.33 245.2
55.859 101.33 248.93
57.626 101.33 260.86
57.861 101.33 265.46
60.272 101.33 292.09
60.749 101.33 302.25
64.194 101.33 372.31
65.492 101.33 393.7
65.84 101.33 403.02
69.598 101.33 460.46
70.728 101.33 475.57
70.992 101.33 481.81
75.282 101.33 517.33
76.008 101.33 526.13
80.647 101.33 551.22
81.178 101.33 556.79
85.977 101.33 572.96
86.289 101.33 577.02
91.145 101.33 590.6
96.238 101.33 604.11
96.437 101.33 607.62

loop_
_desorp_pressure
_desorp_p0
_desorp_amount
96.088 101.33 609.26
91.075 101.33 604.62
86.028 101.33 599.4
80.977 101.33 593.64
75.925 101.33 588.24
70.877 101.33 582.82
65.817 101.33 577.27
60.762 101.33 571.8
55.7 101.33 566.44
50.642 101.33 560.87
45.594 101.33 554.59
40.531 101.33 548.1
35.45 101.33 540.54
30.391 101.33 531.95
28.266 101.33 527.78
26.338 101.33 521.78
24.328 101.33 513.02
22.471 101.33 496.24
22.33 101.33 486.71
22.212 101.33 481.07
21.2 101.33 440.89
20.384 101.33 426.88
20.263 101.33 422.53
18.447 101.33 410.72
18.253 101.33 401.95
17.478 101.33 346.35
17.122 101.33 309.11
16.871 101.33 280.1
16.611 101.33 254.62
16.41 101.33 238.23
16.299 101.33 227.41
16.184 101.33 217.7
14.483 101.33 199.64
14.154 101.33 198.43
12.135 101.33 196.39
10.631 101.33 194.42
10.12 101.33 193.66
10.007 101.33 193.14
9.8034 101.33 192.74
9.2078 101.33 191.16
8.2812 101.33 189.7
7.3883 101.33 187.55
6.465 101.33 184.08
5.2765 101.33 177.14
5.1927 101.33 174.58
4.0161 101.33 171.78

File: tests/data/bel/DUT-49_nbutane_298K.aif
data_afp_aif
_audit_aif_version v1.0.0
_exptl_operator "Simon"
_exptl_date "2015-07-05T00:00:00"
_exptl_adsorptive "C4H10"
_exptl_temperature "273.15"
_exptl_instrument "BEL 00349"
_adsnt_sample_id "DUT-49_nbutane_298K_vielePunkte_hohemasse"
_adsnt_sample_mass "0.027"
_units_temperature "K"
_units_pressure "kPa"
_units_mass "g"
_units_loading "ml(STP) g-1"
_bel_serialnumber "00349"
_bel_cell_volume "24.464"
_bel_cell_volume_unit "ml"
_bel_molecular_cross-sectional_area "0"
_bel_molecular_weight_of_adsorbate "0.00"
_bel_equilibration_time "0"
_bel_equilibration_time_unit "sec"
_bel_measurement_mode "1"
_bel_comment3 "3h 150ï¿½C"
_bel_comment4 "  Vacuum degree before measurement:4.386E-4Pa"
_bel_as "0.0000 m2_g-1"
_bel_molecular_weight_of_adsorbent "0.00"
_bel_measurement_duration "19:04:56"
_bel_slope_of_dead_volume "5.1720E-7"
_bel_intercept_of_dead_volume "1.8154E+1"
_bel_average_dead_volume "1.8184E+1"

loop_
_adsorp_pressure
_adsorp_p0
_adsorp_amount
0.088035 101.33 2.6935
0.21187 101.33 6.0835
0.36954 101.33 10.002
0.5482 101.33 14.113
0.74299 101.33 18.327
0.9496 101.33 22.516
1.1226 101.33 25.755
1.8269 101.33 33.636
2.2621 101.33 38.601
3.0951 101.33 46.173
3.5955 101.33 49.961
4.1707 101.33 53.891
4.7969 101.33 57.837
5.4198 101.33 61.402
6.0557 101.33 64.937
6.6603 101.33 68.197
7.2942 101.33 71.394
7.9017 101.33 74.352
8.5331 101.33 77.329
8.9162 101.33 79.216
9.4789 101.33 81.8
9.8457 101.33 83.477
10.257 101.33 85.269
10.825 101.33 87.733
11.351 101.33 89.984
12.236 101.33 93.544
13.215 101.33 97.484
14.221 101.33 101.47
15.236 101.33 105.45
16.251 101.33 109.39
17.256 101.33 113.4
18.262 101.33 117.45
19.267 101.33 121.6
20.272 101.33 125.74
21.646 101.33 131.89
22.376 101.33 135.25
23.301 101.33 139.59
24.622 101.33 146.18
25.35 101.33 150.16
26.596 101.33 157.51
27.61 101.33 164.39
28.57 101.33 171.86
29.503 101.33 180.47
30.394 101.33 190.85
31.217 101.33 203.46
31.519 101.33 211.25
39.145 101.33 183.31
40.918 101.33 183.86
42.978 101.33 184.52
45.958 101.33 185.39
48.011 101.33 186.02
51.03 101.33 186.89
53.116 101.33 187.54
56.105 101.33 188.33
58.141 101.33 188.92
61.169 101.33 189.72
66.203 101.33 190.9
71.267 101.33 192.13
76.334 101.33 193.36
81.402 101.33 194.61
86.516 101.33 195.93
91.532 101.33 197.26
96.622 101.33 198.61

loop_
_desorp_pressure
_desorp_p0
_desorp_amount
95.846 101.33 198.97
90.826 101.33 198.47
85.788 101.33 197.81
80.737 101.33 197.02
75.681 101.33 196.14
70.637 101.33 195.15
65.58 101.33 194.16
60.53 101.33 193.02
55.472 101.33 191.85
50.418 101.33 190.6
45.364 101.33 189.29
40.304 101.33 187.8
35.255 101.33 186.13
31.175 101.33 184.41
30.187 101.33 183.93
29.178 101.33 183.42
28.156 101.33 182.92
27.143 101.33 182.47
26.133 101.33 182.0
25.125 101.33 181.47
24.111 101.33 180.95
23.106 101.33 180.49
22.097 101.33 179.94
20.117 101.33 178.84
18.099 101.33 177.62
16.091 101.33 176.29
14.084 101.33 174.7
12.095 101.33 172.83
10.562 101.33 171.12
9.9813 101.33 170.27
9.5396 101.33 169.6
8.9773 101.33 168.71
8.1211 101.33 167.29
7.2311 101.33 165.64
6.3517 101.33 163.75
5.2118 101.33 160.78
3.8601 101.33 155.76
2.3659 101.33 145.58
1.2973 101.33 132.0
1.0021 101.33 122.51
0.73206 101.33 108.2
0.68181 101.33 104.15
0.56152 101.33 92.974
0.46269 101.33 80.806
0.39264 101.33 70.378
0.3279 101.33 59.66
0.29627 101.33 54.123
0.23381 101.33 43.343
0.17344 101.33 32.946
0.11183 101.33 22.209
0.099794 101.33 19.983

File: tests/data/bel/DUT-67-N2_77K.aif
data_afp_aif
_audit_aif_version v1.0.0
_exptl_operator "Simon"
_exptl_date "2016-03-05T00:00:00"
_exptl_adsorptive "N2"
_exptl_temperature "77.0"
_exptl_instrument "BEL 00218"
_adsnt_sample_id "DUT67Zr"
_adsnt_sample_mass "0.0387"
_units_temperature "K"
_units_pressure "kPa"
_units_mass "g"
_units_loading "ml(STP) g-1"
_bel_serialnumber "00218"
_bel_cell_volume "27.698"
_bel_cell_volume_unit "ml"
_bel_molecular_cross-sectional_area "0"
_bel_molecular_weight_of_adsorbate "0.00"
_bel_equilibration_time "0"
_bel_equilibration_time_unit "sec"
_bel_measurement_mode "2"
_bel_comment3 "DMF 2NHCl"
_bel_comment4 "12 h 110 C  Vacuum degree before measurement:1.405E-4Pa"
_bel_as "0.0000 m2_g-1"
_bel_molecular_weight_of_adsorbent "0.00"
_bel_measurement_duration "16:14:38"
_bel_not_used "0.0000E+0"
_bel_average_dead_volume "2.5999E+1"
_bel_initial_dead_volume "25.627 ml"

loop_
_adsorp_pressure
_adsorp_p0
_adsorp_amount
-0.0033975 100.01 23.222
-0.0033975 100.03 46.206
-0.006795 99.969 69.232
-4.0983e-19 99.847 92.491
0.01487 99.753 115.44
0.026983 99.717 137.92
0.043134 99.668 160.02
0.091586 99.607 181.38
0.17638 99.534 200.97
0.52362 99.522 233.65
1.2383 99.538 259.56
2.916 99.493 273.88
5.5484 99.448 281.75
7.9575 99.481 285.81
10.618 99.518 288.75
12.576 99.485 290.39
15.002 99.485 292.02
17.589 99.501 293.46
20.222 99.481 294.75
22.81 99.44 295.85
25.414 99.448 296.79
27.993 99.452 297.64
30.569 99.481 298.4
33.153 99.485 299.07
35.712 99.436 299.58
38.263 99.526 300.16
40.855 99.493 300.78
43.39 99.489 301.23
45.933 99.489 301.73
48.484 99.457 302.15
51.007 99.448 302.56
53.546 99.461 302.91
56.089 99.461 303.36
58.628 99.457 303.77
61.167 99.44 304.12
63.698 99.477 304.41
66.249 99.481 304.72
68.804 99.469 305.03
71.331 99.457 305.41
73.85 99.481 305.86
76.381 99.469 305.96
78.908 99.473 306.22
81.451 99.473 306.5
83.982 99.448 306.8
86.488 99.457 307.12
89.023 99.448 307.45
91.542 99.448 307.75
94.04 99.436 308.17
98.338 99.444 312.46

loop_
_desorp_pressure
_desorp_p0
_desorp_amount
93.971 99.432 308.4
90.92 99.44 307.51
86.151 99.416 306.95
83.539 99.42 306.72
81.073 99.44 306.32
78.636 99.428 305.91
76.198 99.432 305.61
73.753 99.4 305.27
71.287 99.387 305.05
68.853 99.404 304.71
66.416 99.416 304.41
63.995 99.424 304.15
61.569 99.424 303.67
59.132 99.428 303.34
56.694 99.44 302.98
54.269 99.432 302.6
51.832 99.396 302.26
49.386 99.416 301.74
46.977 99.383 301.26
44.527 99.363 300.89
42.106 99.379 300.37
39.677 99.343 300.0
37.235 99.168 299.35
34.794 99.119 298.69
32.365 99.127 298.03
29.96 99.148 297.35
27.555 99.115 296.65
25.17 99.127 295.83
22.761 99.058 294.91
20.384 99.046 293.95
18.008 99.103 292.8
15.66 99.066 291.53
13.344 99.099 289.98
10.273 99.013 287.51
7.8356 99.05 284.8
5.5931 99.038 280.98
1.2262 98.965 258.27

File: tests/data/bel/DUT-67_DCM_298K.aif
data_afp_aif
_audit_aif_version v1.0.0
_exptl_operator "Volodymyr"
_exptl_date "2017-05-17T00:00:00"
_exptl_adsorptive "DCM"
_exptl_temperature "298.0"
_exptl_instrument "BEL 00348"
_adsnt_sample_id "DUT-67Zr_DCM"
_adsnt_sample_mass "0.0352"
_units_temperature "K"
_units_pressure "kPa"
_units_mass "g"
_units_loading "ml(STP) g-1"
_bel_serialnumber "00348"
_bel_cell_volume "24.438"
_bel_cell_volume_unit "ml"
_bel_molecular_cross-sectional_area "0"
_bel_molecular_weight_of_adsorbate "0.00"
_bel_equilibration_time "0"
_bel_equilibration_time_unit "sec"
_bel_measurement_mode "1"
_bel_comment3 "None"
_bel_comment4 "Leak amount : 0.181Pa/Min  Vacuum degree before measurement:6.144E-5Pa"
_bel_as "0.0000 m2_g-1"
_bel_molecular_weight_of_adsorbent "0.00"
_bel_measurement_duration "8:44:15"
_bel_slope_of_dead_volume "3.7961E-7"
_bel_intercept_of_dead_volume "1.7920E+1"
_bel_average_dead_volume "1.7944E+1"

loop_
_adsorp_pressure
_adsorp_p0
_adsorp_amount
0.46314 57.3 32.476
1.7632 57.3 73.092
2.7097 57.3 104.93
3.4411 57.3 113.98
4.9443 57.3 122.54
8.2063 57.3 129.81
12.863 57.3 135.4
18.203 57.3 139.48
23.68 57.3 142.28
30.04 57.3 144.71
36.849 57.3 146.99
44.146 57.3 149.41
52.363 57.3 153.29

loop_
_desorp_pressure
_desorp_p0
_desorp_amount
47.604 57.3 151.79
42.746 57.3 150.59
38.177 57.3 149.4
33.776 57.3 148.23
29.503 57.3 146.85
25.347 57.3 145.37
21.34 57.3 143.69
17.641 57.3 141.19
13.908 57.3 138.27
11.222 57.3 135.49
8.6767 57.3 132.21
6.2405 57.3 127.79
4.0819 57.3 120.16
2.9967 57.3 111.1
2.0242 57.3 86.947
1.0869 57.3 55.179
0.59764 57.3 39.897

File: tests/data/bel/DUT-67_EtOH_298K.aif
data_afp_aif
_audit_aif_version v1.0.0
_exptl_operator "Volodymyr"
_exptl_date "2017-05-18T00:00:00"
_exptl_adsorptive "EtOH"
_exptl_temperature "298.0"
_exptl_instrument "BEL 00348"
_adsnt_sample_id "DUT-67Zr_EtOH"
_adsnt_sample_mass "0.0857"
_units_temperature "K"
_units_pressure "kPa"
_units_mass "g"
_units_loading "ml(STP) g-1"
_bel_serialnumber "00348"
_bel_cell_volume "24.438"
_bel_cell_volume_unit "ml"
_bel_molecular_cross-sectional_area "0"
_bel_molecular_weight_of_adsorbate "0.00"
_bel_equilibration_time "0"
_bel_equilibration_time_unit "sec"
_bel_measurement_mode "1"
_bel_comment3 "None"
_bel_comment4 "Leak amount : 0.180Pa/Min  Vacuum degree before measurement:8.370E-5Pa"
_bel_as "0.0000 m2_g-1"
_bel_molecular_weight_of_adsorbent "0.00"
_bel_measurement_duration "21:08:41"
_bel_slope_of_dead_volume "1.5163E-7"
_bel_intercept_of_dead_volume "1.7999E+1"
_bel_average_dead_volume "1.8009E+1"

loop_
_adsorp_pressure
_adsorp_p0
_adsorp_amount
0.016554 7.89 33.308
0.13067 7.89 66.04
0.32689 7.89 87.983
0.46654 7.89 110.57
0.66388 7.89 144.75
0.95883 7.89 155.71
1.7863 7.89 165.59
3.1838 7.89 173.5
5.372 7.89 179.28
6.9906 7.89 182.74
7.6721 7.89 187.04

loop_
_desorp_pressure
_desorp_p0
_desorp_amount
5.6712 7.89 180.31
3.7131 7.89 176.16
2.7508 7.89 172.45
2.1779 7.89 169.31
1.7924 7.89 166.66
1.5103 7.89 164.43
1.3184 7.89 162.48
1.1758 7.89 160.71
1.0644 7.89 159.13
0.85677 7.89 155.02
0.67418 7.89 148.44
0.49079 7.89 125.9
0.48033 7.89 123.08
0.32065 7.89 92.68
0.28304 7.89 86.39
0.28065 7.89 86.002
0.091149 7.89 63.978
0.082325 7.89 62.696

File: tests/data/bel/DUT-67_H2O_298K.aif
data_afp_aif
_audit_aif_version v1.0.0
_exptl_operator "Claudia Schenk"
_exptl_date "2017-01-16T00:00:00"
_exptl_adsorptive "H2O"
_exptl_temperature "298.15"
_exptl_instrument "BEL 00348"
_adsnt_sample_id "Probe Garching"
_adsnt_sample_mass "0.0374"
_units_temperature "K"
_units_pressure "kPa"
_units_mass "g"
_units_loading "ml(STP) g-1"
_bel_serialnumber "00348"
_bel_cell_volume "24.438"
_bel_cell_volume_unit "ml"
_bel_molecular_cross-sectional_area "0"
_bel_molecular_weight_of_adsorbate "0.00"
_bel_equilibration_time "0"
_bel_equilibration_time_unit "sec"
_bel_measurement_mode "1"
_bel_comment3 "None"
_bel_comment4 "Leak amount : -1.000Pa/Min  Vacuum degree before measurement:3.834E-5Pa"
_bel_as "0.0000 m2_g-1"
_bel_molecular_weight_of_adsorbent "0.00"
_bel_measurement_duration "50:27:32"
_bel_slope_of_dead_volume "4.3586E-7"
_bel_intercept_of_dead_volume "1.7305E+1"
_bel_average_dead_volume "1.7332E+1"

loop_
_adsorp_pressure
_adsorp_p0
_adsorp_amount
0.024284 3.14 4.641
0.066971 3.14 8.9905
0.12486 3.14 17.571
0.1535 3.14 26.377
0.18146 3.14 39.911
0.19987 3.14 48.491
0.2458 3.14 61.591
0.29718 3.14 70.057
0.32771 3.14 74.385
0.39373 3.14 82.983
0.42907 3.14 87.259
0.46634 3.14 91.466
0.50533 3.14 95.697
0.54444 3.14 99.972
0.58522 3.14 104.27
0.67189 3.14 112.5
0.72192 3.14 116.79
0.775 3.14 120.98
0.82762 3.14 125.17
0.87283 3.14 129.42
0.89532 3.14 133.94
0.91944 3.14 147.8
0.93027 3.14 162.59
0.93721 3.14 177.29
0.94231 3.14 191.77
0.94633 3.14 206.14
0.95039 3.14 220.46
0.95435 3.14 234.84
0.95809 3.14 248.83
0.96244 3.14 262.81
0.96875 3.14 277.55
0.97747 3.14 292.04
1.0055 3.14 305.94
1.0769 3.14 314.95
1.1006 3.14 319.63
1.1313 3.14 334.32
1.1407 3.14 343.81
1.1489 3.14 353.86
1.1605 3.14 368.72
1.1716 3.14 383.33
1.1825 3.14 397.62
1.1906 3.14 407.68
1.203 3.14 422.63
1.2161 3.14 437.14
1.2306 3.14 451.25
1.2482 3.14 466.01
1.2691 3.14 480.27
1.2978 3.14 494.61
1.3112 3.14 499.22
1.3596 3.14 508.52
1.4449 3.14 517.31
1.4978 3.14 521.73
1.5523 3.14 526.08
1.6125 3.14 530.32
1.6649 3.14 534.77
1.7137 3.14 539.17
1.7674 3.14 543.43
1.8308 3.14 547.63
1.906 3.14 551.94
1.9853 3.14 555.9
2.0683 3.14 559.88
2.1667 3.14 563.82
2.2773 3.14 567.6
2.4053 3.14 571.36
2.5529 3.14 574.99
2.6965 3.14 578.57
2.8562 3.14 582.41
2.9896 3.14 586.81

loop_
_desorp_pressure
_desorp_p0
_desorp_amount
2.8384 3.14 582.88
2.6749 3.14 579.25
2.5115 3.14 575.68
2.3484 3.14 572.03
2.1984 3.14 568.54
2.0552 3.14 564.88
1.9264 3.14 561.2
1.8019 3.14 557.47
1.6828 3.14 553.64
1.5738 3.14 549.64
1.4787 3.14 545.74
1.388 3.14 541.84
1.3027 3.14 533.69
1.2863 3.14 529.12
1.2596 3.14 514.85
1.2487 3.14 505.5
1.2328 3.14 490.91
1.2197 3.14 476.52
1.2071 3.14 462.48
1.1947 3.14 447.78
1.1836 3.14 433.32
1.1735 3.14 419.11
1.164 3.14 405.17
1.153 3.14 390.6
1.1423 3.14 376.33
1.131 3.14 362.35
1.119 3.14 348.74
1.1002 3.14 334.76
1.0669 3.14 321.5
1.0066 3.14 312.8
0.98185 3.14 308.35
0.95643 3.14 294.49
0.94741 3.14 280.77
0.94126 3.14 266.9
0.93618 3.14 253.08
0.93169 3.14 239.32
0.92696 3.14 225.71
0.92301 3.14 212.19
0.91838 3.14 198.78
0.91294 3.14 185.47
0.90607 3.14 172.31
0.90064 3.14 163.68
0.88683 3.14 151.06
0.84816 3.14 139.06
0.77315 3.14 131.88
0.68571 3.14 125.54
0.60892 3.14 119.92
0.57663 3.14 117.31
0.54742 3.14 114.84
0.49625 3.14 110.28
0.45384 3.14 106.1
0.41854 3.14 102.26
0.37375 3.14 97.018
0.32593 3.14 90.855
0.28615 3.14 85.492
0.24657 3.14 79.677
0.20409 3.14 70.885
0.17813 3.14 60.85
0.16176 3.14 51.882
0.14387 3.14 41.826
0.11733 3.14 31.655
0.072482 3.14 23.82
0.027866 3.14 18.712

File: tests/data/bel/DUT-67_MeOH_298K.aif
data_afp_aif
_audit_aif_version v1.0.0
_exptl_operator "Volodymyr"
_exptl_date "2017-05-15T00:00:00"
_exptl_adsorptive "MeOH"
_exptl_temperature "298.0"
_exptl_instrument "BEL 00348"
_adsnt_sample_id "DUT-67Zr_Methanol"
_adsnt_sample_mass "0.0352"
_units_temperature "K"
_units_pressure "kPa"
_units_mass "g"
_units_loading "ml(STP) g-1"
_bel_serialnumber "00348"
_bel_cell_volume "24.438"
_bel_cell_volume_unit "ml"
_bel_molecular_cross-sectional_area "0"
_bel_molecular_weight_of_adsorbate "0.00"
_bel_equilibration_time "0"
_bel_equilibration_time_unit "sec"
_bel_measurement_mode "1"
_bel_comment3 "None"
_bel_comment4 "Leak amount : 0.198Pa/Min  Vacuum degree before measurement:8.768E-5Pa"
_bel_as "0.0000 m2_g-1"
_bel_molecular_weight_of_adsorbent "0.00"
_bel_measurement_duration "12:27:04"
_bel_slope_of_dead_volume "5.3868E-8"
_bel_intercept_of_dead_volume "1.7943E+1"
_bel_average_dead_volume "1.7947E+1"

loop_
_adsorp_pressure
_adsorp_p0
_adsorp_amount
0.067414 16.85 32.254
0.0996 16.85 42.424
0.51171 16.85 77.371
1.0088 16.85 99.337
1.4368 16.85 121.09
1.8226 16.85 143.59
2.0727 16.85 168.17
2.5342 16.85 206.19
2.9863 16.85 217.51
3.6604 16.85 226.9
4.8663 16.85 236.23
6.4223 16.85 244.34
8.2259 16.85 251.51
10.637 16.85 257.94
13.18 16.85 263.27
15.473 16.85 271.08

loop_
_desorp_pressure
_desorp_p0
_desorp_amount
13.081 16.85 263.72
10.811 16.85 259.37
8.6911 16.85 254.02
6.8867 16.85 247.76
5.4494 16.85 240.8
4.3061 16.85 233.74
3.3839 16.85 225.06
2.7964 16.85 215.3
2.4801 16.85 206.05
2.2016 16.85 188.41
1.9446 16.85 156.11
1.7718 16.85 141.96
1.3672 16.85 119.06
1.0258 16.85 102.15
0.59883 16.85 83.275
0.19228 16.85 57.09
0.17228 16.85 54.706

File: tests/data/bel/DUT-67_acetone_298K.aif
data_afp_aif
_audit_aif_version v1.0.0
_exptl_operator "Volodymyr"
_exptl_date "2017-05-19T00:00:00"
_exptl_adsorptive "Acetone"
_exptl_temperature "298.0"
_exptl_instrument "BEL 00348"
_adsnt_sample_id "DUT-67Zr_acetone"
_adsnt_sample_mass "0.0857"
_units_temperature "K"
_units_pressure "kPa"
_units_mass "g"
_units_loading "ml(STP) g-1"
_bel_serialnumber "00348"
_bel_cell_volume "24.438"
_bel_cell_volume_unit "ml"
_bel_molecular_cross-sectional_area "0"
_bel_molecular_weight_of_adsorbate "0.00"
_bel_equilibration_time "0"
_bel_equilibration_time_unit "sec"
_bel_measurement_mode "1"
_bel_comment3 "None"
_bel_comment4 "Leak amount : 0.248Pa/Min  Vacuum degree before measurement:1.166E-4Pa"
_bel_as "0.0000 m2_g-1"
_bel_molecular_weight_of_adsorbent "0.00"
_bel_measurement_duration "47:49:51"
_bel_slope_of_dead_volume "-3.9299E-8"
_bel_intercept_of_dead_volume "1.8013E+1"
_bel_average_dead_volume "1.8011E+1"

loop_
_adsorp_pressure
_adsorp_p0
_adsorp_amount
0.0057686 30.5 10.265
0.041827 30.5 23.485
0.21167 30.5 38.256
0.48825 30.5 51.086
0.64522 30.5 62.372
0.73888 30.5 73.226
0.83979 30.5 83.417
1.1822 30.5 96.628
1.9022 30.5 105.35
2.556 30.5 109.03
3.3866 30.5 111.98
4.2417 30.5 114.14
6.0656 30.5 117.75
8.1363 30.5 121.22
10.178 30.5 124.7
12.358 30.5 128.81
14.403 30.5 133.05
16.114 30.5 138.53
18.078 30.5 144.0
20.127 30.5 150.29
21.922 30.5 155.93
23.631 30.5 161.03
26.017 30.5 167.2
28.376 30.5 172.7

loop_
_desorp_pressure
_desorp_p0
_desorp_amount
25.298 30.5 168.65
22.532 30.5 165.06
20.263 30.5 161.13
18.341 30.5 157.61
16.514 30.5 154.4
14.78 30.5 151.4
13.065 30.5 148.53
11.385 30.5 145.69
9.9932 30.5 143.36
8.4527 30.5 140.68
7.1622 30.5 138.35
6.0766 30.5 135.95
4.6336 30.5 131.79
3.8359 30.5 129.32
2.8821 30.5 126.21
2.2279 30.5 123.35
1.8083 30.5 120.67
1.3537 30.5 116.25
0.9366 30.5 107.78
0.89795 30.5 106.32
0.7244 30.5 95.62
0.62268 30.5 84.709
0.50826 30.5 73.958
0.32862 30.5 63.507
0.31344 30.5 62.639

File: tests/data/bel/DUT-67_hexane_298K.aif
data_afp_aif
_audit_aif_version v1.0.0
_exptl_operator "Volodymyr"
_exptl_date "2017-05-19T00:00:00"
_exptl_adsorptive "Hexane"
_exptl_temperature "298.0"
_exptl_instrument "BEL 00348"
_adsnt_sample_id "DUT-67Zr_hexane"
_adsnt_sample_mass "0.0352"
_units_temperature "K"
_units_pressure "kPa"
_units_mass "g"
_units_loading "ml(STP) g-1"
_bel_serialnumber "00348"
_bel_cell_volume "24.438"
_bel_cell_volume_unit "ml"
_bel_molecular_cross-sectional_area "0"
_bel_molecular_weight_of_adsorbate "0.00"
_bel_equilibration_time "0"
_bel_equilibration_time_unit "sec"
_bel_measurement_mode "1"
_bel_comment3 "None"
_bel_comment4 "Leak amount : 0.187Pa/Min  Vacuum degree before measurement:8.749E-5Pa"
_bel_as "0.0000 m2_g-1"
_bel_molecular_weight_of_adsorbent "0.00"
_bel_measurement_duration "6:08:26"
_bel_slope_of_dead_volume "-1.1122E-7"
_bel_intercept_of_dead_volume "1.7953E+1"
_bel_average_dead_volume "1.7946E+1"

loop_
_adsorp_pressure
_adsorp_p0
_adsorp_amount
0.030979 20.0 20.774
0.3577 20.0 58.572
1.2512 20.0 63.999
2.7739 20.0 66.947
4.5422 20.0 68.443
7.1447 20.0 69.709
10.209 20.0 70.702
13.357 20.0 71.502
16.977 20.0 72.596
19.478 20.0 87.797

loop_
_desorp_pressure
_desorp_p0
_desorp_amount
17.747 20.0 72.942
14.416 20.0 71.558
11.488 20.0 70.708
8.6279 20.0 69.832
6.1112 20.0 68.882
3.9819 20.0 67.56
2.2336 20.0 65.701
1.2264 20.0 63.441
0.76302 20.0 61.638
0.54017 20.0 60.174
0.21631 20.0 54.863
0.20099 20.0 54.245

File: tests/data/bel/DUT-67_isopropanol_298K.aif
data_afp_aif
_audit_aif_version v1.0.0
_exptl_operator "Volodymyr"
_exptl_date "2017-05-22T00:00:00"
_exptl_adsorptive "Isopropanol"
_exptl_temperature "298.0"
_exptl_instrument "BEL 00348"
_adsnt_sample_id "DUT-67Zr_acetone"
_adsnt_sample_mass "0.0352"
_units_temperature "K"
_units_pressure "kPa"
_units_mass "g"
_units_loading "ml(STP) g-1"
_bel_serialnumber "00348"
_bel_cell_volume "24.438"
_bel_cell_volume_unit "ml"
_bel_molecular_cross-sectional_area "0"
_bel_molecular_weight_of_adsorbate "0.00"
_bel_equilibration_time "0"
_bel_equilibration_time_unit "sec"
_bel_measurement_mode "1"
_bel_comment3 "None"
_bel_comment4 "Leak amount : 0.183Pa/Min  Vacuum degree before measurement:1.065E-4Pa"
_bel_as "0.0000 m2_g-1"
_bel_molecular_weight_of_adsorbent "0.00"
_bel_measurement_duration "19:22:39"
_bel_slope_of_dead_volume "-1.9948E-9"
_bel_intercept_of_dead_volume "1.7950E+1"
_bel_average_dead_volume "1.7950E+1"

loop_
_adsorp_pressure
_adsorp_p0
_adsorp_amount
0.0037424 6.0 10.057
0.0069999 6.0 23.276
0.011728 6.0 35.399
0.026675 6.0 47.336
0.091476 6.0 58.538
0.15089 6.0 65.202
0.18568 6.0 76.93
0.2034 6.0 88.306
0.22754 6.0 99.276
0.32908 6.0 111.48
0.40402 6.0 114.84
0.53141 6.0 118.25
0.72681 6.0 121.26
1.016 6.0 124.05
1.3822 6.0 126.83
1.8225 6.0 129.07
2.3588 6.0 130.88
3.0008 6.0 132.4
3.7404 6.0 133.8
4.4755 6.0 135.14
5.2037 6.0 137.31
5.546 6.0 145.54

loop_
_desorp_pressure
_desorp_p0
_desorp_amount
5.3614 6.0 139.01
4.6503 6.0 135.81
3.7977 6.0 134.21
3.0106 6.0 132.86
2.3604 6.0 131.48
1.8762 6.0 129.71
1.4546 6.0 127.79
1.1005 6.0 125.29
0.81354 6.0 122.88
0.64506 6.0 120.88
0.53709 6.0 119.16
0.41668 6.0 116.29
0.29549 6.0 110.81
0.21703 6.0 100.36
0.19402 6.0 90.32
0.18285 6.0 82.828
0.16513 6.0 72.592
0.11489 6.0 62.495
0.063146 6.0 57.285
0.060712 6.0 56.943

File: tests/data/bel/DUT-67_toluol_298K.aif
data_afp_aif
_audit_aif_version v1.0.0
_exptl_operator "Volodymyr"
_exptl_date "2017-05-16T00:00:00"
_exptl_adsorptive "Toluene"
_exptl_temperature "298.0"
_exptl_instrument "BEL 00348"
_adsnt_sample_id "DUT-67Zr_toluol"
_adsnt_sample_mass "0.0857"
_units_temperature "K"
_units_pressure "kPa"
_units_mass "g"
_units_loading "ml(STP) g-1"
_bel_serialnumber "00348"
_bel_cell_volume "24.438"
_bel_cell_volume_unit "ml"
_bel_molecular_cross-sectional_area "0"
_bel_molecular_weight_of_adsorbate "0.00"
_bel_equilibration_time "0"
_bel_equilibration_time_unit "sec"
_bel_measurement_mode "1"
_bel_comment3 "None"
_bel_comment4 "Leak amount : 0.381Pa/Min  Vacuum degree before measurement:6.545E-5Pa"
_bel_as "0.0000 m2_g-1"
_bel_molecular_weight_of_adsorbent "0.00"
_bel_measurement_duration "17:40:31"
_bel_slope_of_dead_volume "-6.5047E-8"
_bel_intercept_of_dead_volume "1.8014E+1"
_bel_average_dead_volume "1.8010E+1"

loop_
_adsorp_pressure
_adsorp_p0
_adsorp_amount
0.043789 3.77 32.921
0.077712 3.77 65.779
0.1243 3.77 76.696
0.38996 3.77 86.911
1.5119 3.77 93.993
3.1195 3.77 97.431
3.8192 3.77 101.56

loop_
_desorp_pressure
_desorp_p0
_desorp_amount
2.815 3.77 97.416
1.7481 3.77 95.584
1.1799 3.77 94.264
0.86457 3.77 93.233
0.68076 3.77 92.395
0.57957 3.77 91.662
0.51286 3.77 91.005
0.40266 3.77 89.938
0.30668 3.77 88.683
0.22481 3.77 87.124
0.13455 3.77 84.494
0.042601 3.77 76.625

File: tests/data/bel/DUT-67_wasser_298K.aif
data_afp_aif
_audit_aif_version v1.0.0
_exptl_operator "Volodymyr"
_exptl_date "2017-05-23T00:00:00"
_exptl_adsorptive "H2O"
_exptl_temperature "298.0"
_exptl_instrument "BEL 00348"
_adsnt_sample_id "DUT-67Zr_wasser"
_adsnt_sample_mass "0.0857"
_units_temperature "K"
_units_pressure "kPa"
_units_mass "g"
_units_loading "ml(STP) g-1"
_bel_serialnumber "00348"
_bel_cell_volume "24.438"
_bel_cell_volume_unit "ml"
_bel_molecular_cross-sectional_area "0"
_bel_molecular_weight_of_adsorbate "0.00"
_bel_equilibration_time "0"
_bel_equilibration_time_unit "sec"
_bel_measurement_mode "1"
_bel_comment3 "None"
_bel_comment4 "Leak amount : 0.206Pa/Min  Vacuum degree before measurement:1.211E-4Pa"
_bel_as "0.0000 m2_g-1"
_bel_molecular_weight_of_adsorbent "0.00"
_bel_measurement_duration "73:52:37"
_bel_slope_of_dead_volume "3.1910E-7"
_bel_intercept_of_dead_volume "1.7984E+1"
_bel_average_dead_volume "1.8004E+1"

loop_
_adsorp_pressure
_adsorp_p0
_adsorp_amount
0.0067106 3.14 3.6371
0.061107 3.14 14.808
0.12128 3.14 25.935
0.15938 3.14 37.218
0.19269 3.14 48.253
0.23896 3.14 59.527
0.30744 3.14 70.82
0.38689 3.14 82.005
0.44231 3.14 89.498
0.50088 3.14 97.029
0.56385 3.14 104.63
0.59709 3.14 108.48
0.67216 3.14 116.19
0.71223 3.14 120.09
0.80167 3.14 127.85
0.84719 3.14 131.79
0.8903 3.14 135.79
0.94779 3.14 147.98
0.96777 3.14 160.58
0.9794 3.14 173.08
0.98814 3.14 185.4
0.99668 3.14 198.23
1.0044 3.14 211.11
1.012 3.14 223.81
1.02 3.14 236.39
1.0296 3.14 248.95
1.0417 3.14 261.32
1.0568 3.14 273.56
1.0849 3.14 286.2
1.1311 3.14 294.36
1.2058 3.14 302.59
1.2377 3.14 311.01
1.2625 3.14 324.21
1.2695 3.14 336.98
1.2943 3.14 349.61
1.3155 3.14 362.63
1.3395 3.14 376.07
1.3594 3.14 389.29
1.383 3.14 402.35
1.407 3.14 415.14
1.4318 3.14 428.22
1.4619 3.14 440.73
1.4952 3.14 453.83
1.5261 3.14 462.38
1.5968 3.14 475.35
1.6424 3.14 479.65
1.7148 3.14 483.92
1.7916 3.14 488.24
1.8562 3.14 492.44
1.9262 3.14 496.59
2.0107 3.14 500.56
2.1059 3.14 504.33
2.2051 3.14 507.91
2.31 3.14 511.3
2.4222 3.14 514.52
2.5336 3.14 517.51
2.6552 3.14 520.23
2.7759 3.14 522.75
2.8938 3.14 525.06

loop_
_desorp_pressure
_desorp_p0
_desorp_amount
2.5792 3.14 521.21
2.336 3.14 517.29
2.1425 3.14 513.57
1.9835 3.14 510.1
1.8542 3.14 506.86
1.7461 3.14 503.81
1.6546 3.14 500.93
1.5444 3.14 495.33
1.4655 3.14 484.42
1.4249 3.14 473.95
1.3948 3.14 463.82
1.3663 3.14 453.76
1.3379 3.14 441.67
1.3126 3.14 429.82
1.3084 3.14 418.19
1.2963 3.14 408.96
1.2793 3.14 397.52
1.2642 3.14 386.37
1.2496 3.14 375.24
1.2357 3.14 364.38
1.2322 3.14 359.98
1.2168 3.14 349.31
1.203 3.14 338.79
1.1883 3.14 328.42
1.1679 3.14 318.21
1.0988 3.14 306.59
1.0403 3.14 297.54
1.0132 3.14 287.03
0.99901 3.14 276.67
0.98897 3.14 266.44
0.98188 3.14 256.3
0.98117 3.14 254.61
0.97228 3.14 242.9
0.96529 3.14 231.27
0.95898 3.14 219.74
0.95296 3.14 208.31
0.94719 3.14 196.92
0.94054 3.14 185.6
0.93258 3.14 174.43
0.92136 3.14 163.45
0.91553 3.14 158.78
0.876 3.14 148.29
0.85151 3.14 145.42
0.78751 3.14 140.06
0.72338 3.14 135.1
0.65519 3.14 129.53
0.59774 3.14 124.5
0.53436 3.14 118.19
0.47634 3.14 111.75
0.47082 3.14 111.0
0.41047 3.14 103.35
0.3492 3.14 95.037
0.28492 3.14 85.689
0.22538 3.14 75.616
0.22118 3.14 74.591
0.18251 3.14 64.313
0.15921 3.14 55.548
0.13231 3.14 45.537
0.09685 3.14 36.565
0.094334 3.14 36.019
0.034193 3.14 26.719
0.031327 3.14 26.226

File: tests/data/bel/DUT-8_zn_etoh_298k.aif
data_afp_aif
_audit_aif_version v1.0.0
_exptl_operator "Leila"
_exptl_date "2020-10-19T00:00:00"
_exptl_adsorptive "C2H5OH"
_exptl_temperature "298.0"
_exptl_instrument "BEL 00348"
_adsnt_sample_id "LA-133_DUT-8(Zn)_isp_cp_EtOH_298K"
_adsnt_sample_mass "0.0246"
_units_temperature "K"
_units_pressure "kPa"
_units_mass "g"
_units_loading "ml(STP) g-1"
_bel_serialnumber "00348"
_bel_cell_volume "24.438"
_bel_cell_volume_unit "ml"
_bel_molecular_cross-sectional_area "0"
_bel_molecular_weight_of_adsorbate "0.00"
_bel_equilibration_time "0"
_bel_equilibration_time_unit "sec"
_bel_measurement_mode "1"
_bel_comment3 "None"
_bel_comment4 "  Vacuum degree before measurement:8.519E-5Pa"
_bel_as "0.0000 m2_g-1"
_bel_molecular_weight_of_adsorbent "0.00"
_bel_measurement_duration "44:54:14"
_bel_slope_of_dead_volume "4.1178E-7"
_bel_intercept_of_dead_volume "1.8120E+1"
_bel_average_dead_volume "1.8147E+1"

loop_
_adsorp_pressure
_adsorp_p0
_adsorp_amount
0.0019945 7.7 -0.0078034
0.23801 7.7 1.1631
0.59687 7.7 1.871
1.0656 7.7 2.5434
1.9405 7.7 3.5961
2.9711 7.7 4.7
4.2908 7.7 6.3256
5.7032 7.7 9.4354
6.0951 7.7 39.44
6.1793 7.7 69.495
6.2789 7.7 98.08
6.3927 7.7 125.39
6.511 7.7 151.08
6.6346 7.7 175.23
6.8001 7.7 203.45
6.9745 7.7 229.77
7.129 7.7 253.96
7.255 7.7 276.27
7.4351 7.7 296.53

loop_
_desorp_pressure
_desorp_p0
_desorp_amount
6.9111 7.7 293.6
5.8796 7.7 286.96
4.9299 7.7 279.73
4.1721 7.7 271.25
3.4163 7.7 262.46
2.8374 7.7 255.44
2.3344 7.7 247.89
1.9328 7.7 240.05
1.61 7.7 233.55
1.3136 7.7 227.95
1.0705 7.7 218.16
0.98202 7.7 213.9
0.8743 7.7 206.13
0.7434 7.7 195.96
0.71286 7.7 184.21
0.64378 7.7 172.98
0.58136 7.7 162.96
0.55368 7.7 151.59
0.52315 7.7 140.46
0.48497 7.7 130.4
0.43684 7.7 118.87
0.39802 7.7 111.96
0.36784 7.7 108.85
0.33544 7.7 106.01
0.29902 7.7 96.902
0.27728 7.7 85.95
0.26424 7.7 81.422
0.23607 7.7 74.2
0.21067 7.7 68.737
0.186 7.7 63.949
0.16694 7.7 60.421
0.14644 7.7 56.705
0.13148 7.7 53.981
0.11844 7.7 51.563
0.10471 7.7 49.002

File: tests/data/bel/Sample_C.aif
data_afp_aif
_audit_aif_version v1.0.0
_exptl_operator "User"
_exptl_date "2018-06-11T00:00:00"
_exptl_adsorptive "C3H8"
_exptl_temperature "303.0"
_exptl_instrument "BEL 1.0"
_adsnt_sample_id "Sample_C"
_adsnt_sample_mass "0.074"
_units_temperature "K"
_units_pressure "kPa"
_units_mass "g"
_units_loading "cm3(STP) g-1"
_bel_measurement_duration "19:42:27"
_bel_comment3 "Comment number 1"
_bel_comment4 "Leak amount 1.177Pa/min"
_bel_serialnumber "1.0"
_bel_cell_volume "9.057"
_bel_cell_volume_unit "cm3"
_bel_dead_volume "11.242"
_bel_equilibration_time "0.0"
_bel_equilibration_time_unit "sec"

loop_
_adsorp_pressure
_adsorp_p0
_adsorp_amount
0.2197 1079.0 7.4821
1.1963 1079.0 15.194
2.2014 1079.0 21.402
3.3895 1079.0 27.15
4.7119 1079.0 31.806
6.6203 1079.0 36.369
8.838 1079.0 40.23
11.263 1079.0 43.389
13.961 1079.0 46.39
16.113 1079.0 48.444
19.771 1079.0 51.312
22.429 1079.0 53.17
26.034 1079.0 55.357
30.843 1079.0 57.831
44.332 1079.0 62.823
51.111 1079.0 64.822
60.714 1079.0 66.918
71.021 1079.0 68.712
81.023 1079.0 70.084
91.016 1079.0 71.236
100.97 1079.0 72.251

File: tests/data/bel/Sample_D.aif
data_afp_aif
_audit_aif_version v1.0.0
_exptl_operator "User"
_exptl_date "2017-09-06T00:00:00"
_exptl_adsorptive "H2O"
_exptl_temperature "298.15"
_exptl_instrument "BEL 1.0"
_adsnt_sample_id "Sample_D"
_adsnt_sample_mass "0.0543"
_units_temperature "K"
_units_pressure "kPa"
_units_mass "g"
_units_loading "mol g-1"
_bel_measurement_duration "151:47:47"
_bel_comment3 "None"
_bel_comment4 "degas at 150C for 720 minLeak amount : 4.636E-2Pa/Min, Vacuum degree before measurement:1.287E-8Pa"
_bel_serialnumber "1.0"
_bel_cell_volume "24.475"
_bel_cell_volume_unit "cm3"
_bel_dead_volume "18.018"
_bel_equilibration_time "0.0"
_bel_equilibration_time_unit "sec"

loop_
_adsorp_pressure
_adsorp_p0
_adsorp_amount
0.0009901 3.169 3.4931e-07
0.001319 3.169 9.2768e-07
0.001218 3.169 2.2685e-06
0.00095953 3.169 5.4109e-06
0.00088792 3.169 1.1118e-05
0.00085207 3.169 2.4132e-05
0.00097942 3.169 6.0833e-05
0.0013393 3.169 0.00012606
0.0023765 3.169 0.00037989
0.0069967 3.169 0.0011167
0.01462 3.169 0.0018741
0.027754 3.169 0.0025138
0.032802 3.169 0.002752
0.070008 3.169 0.0034121
0.078438 3.169 0.0035773
0.1478 3.169 0.0042165
0.1529 3.169 0.0043019
0.2446 3.169 0.0048523
0.3187 3.169 0.00524
0.4109 3.169 0.0056853
0.4764 3.169 0.0059963
0.5529 3.169 0.0063581
0.6323 3.169 0.0067552
0.7142 3.169 0.0071915
0.7839 3.169 0.0076657
0.848 3.169 0.0086205
0.872 3.169 0.0097024
0.8872 3.169 0.010757
0.8996 3.169 0.0118
0.9098 3.169 0.012824
0.9217 3.169 0.013975
0.932 3.169 0.015108
0.9471 3.169 0.016697
0.961 3.169 0.018269
0.9756 3.169 0.019809
0.9944 3.169 0.021317
1.1309 3.169 0.022859
1.1402 3.169 0.022901
1.2308 3.169 0.023298
1.2906 3.169 0.0253
1.3243 3.169 0.027337
1.374 3.169 0.029707
1.4618 3.169 0.032068
1.5325 3.169 0.033274
1.6249 3.169 0.034461
1.7033 3.169 0.035279
1.783 3.169 0.036088
1.8623 3.169 0.036881
1.9551 3.169 0.037661
1.9782 3.169 0.037935
2.1283 3.169 0.038719
2.3036 3.169 0.039253
2.404 3.169 0.039564
2.4577 3.169 0.039731
2.5707 3.169 0.04006
2.6996 3.169 0.040418
2.8249 3.169 0.040762
2.9501 3.169 0.041106
3.2043 3.169 0.04191

loop_
_desorp_pressure
_desorp_p0
_desorp_amount
3.0888 3.169 0.041854
2.9806 3.169 0.041787
2.7631 3.169 0.0416
2.6972 3.169 0.041529
2.5475 3.169 0.041348
2.4235 3.169 0.041162
2.3235 3.169 0.04099
2.1462 3.169 0.040649
2.0006 3.169 0.040326
1.7867 3.169 0.039793
1.6245 3.169 0.039324
1.4748 3.169 0.038893
1.2897 3.169 0.038312
1.2252 3.169 0.03778
1.1534 3.169 0.034876
1.1189 3.169 0.032256
1.088 3.169 0.029716
1.07 3.169 0.028237
1.0389 3.169 0.026083
0.9981 3.169 0.024008
0.9161 3.169 0.022157
0.895 3.169 0.020481
0.8813 3.169 0.018843
0.8694 3.169 0.017364
0.8605 3.169 0.016032
0.8518 3.169 0.014721
0.842 3.169 0.013553
0.8335 3.169 0.012516
0.8232 3.169 0.011565
0.8077 3.169 0.010641
0.7756 3.169 0.0097618
0.7424 3.169 0.0092415
0.6812 3.169 0.0085442
0.6619 3.169 0.0083555
0.5738 3.169 0.0076702
0.4969 3.169 0.0072151
0.4133 3.169 0.006769
0.3278 3.169 0.006313
0.2507 3.169 0.0058843
0.2469 3.169 0.0058481
0.1741 3.169 0.0053859
0.1657 3.169 0.0053181
0.1131 3.169 0.0048711
0.083467 3.169 0.0045369
0.08217 3.169 0.004515
0.052241 3.169 0.0040677
0.033721 3.169 0.0036827
0.032688 3.169 0.0036523
0.023409 3.169 0.0033977

File: tests/data/bel/Sample_E.aif
data_afp_aif
_audit_aif_version v1.0.0
_exptl_operator "User"
_exptl_date "2018-06-11T00:00:00"
_exptl_adsorptive "C3H8"
_exptl_temperature "303.0"
_exptl_instrument "BEL 00345"
_adsnt_sample_id "Sample_E"
_adsnt_sample_mass "0.074"
_units_temperature "K"
_units_pressure "kPa"
_units_mass "g"
_units_loading "ml(STP) g-1"
_bel_serialnumber "00345"
_bel_cell_volume "9.057"
_bel_cell_volume_unit "ml"
_bel_molecular_cross-sectional_area "0"
_bel_molecular_weight_of_adsorbate "0.00"
_bel_equilibration_time "0"
_bel_equilibration_time_unit "sec"
_bel_measurement_mode "1"
_bel_comment3 "Comment number 1"
_bel_comment4 "Leak amount 1.177Pa/min"
_bel_as "0.0000 m2_g-1"
_bel_molecular_weight_of_adsorbent "0.00"
_bel_measurement_duration "19:42:27"
_bel_slope_of_dead_volume "6.6298E-8"
_bel_intercept_of_dead_volume "1.1242E+1"
_bel_initial_dead_volume "11.242 ml"

loop_
_adsorp_pressure
_adsorp_p0
_adsorp_amount
0.21973 1079.0 7.4821
1.1963 1079.0 15.194
2.2014 1079.0 21.402
3.3895 1079.0 27.15
4.7119 1079.0 31.806
6.6203 1079.0 36.369
8.838 1079.0 40.23
11.263 1079.0 43.389
13.961 1079.0 46.39
16.113 1079.0 48.444
19.771 1079.0 51.312
22.429 1079.0 53.17
26.034 1079.0 55.357
30.843 1079.0 57.831
44.332 1079.0 62.823
51.111 1079.0 64.822
60.714 1079.0 66.918
71.021 1079.0 68.712
81.023 1079.0 70.084
91.016 1079.0 71.236
100.97 1079.0 72.251
