Repository: AIF-development-team/adsorption-file-parser

Adsorption File Parser
======================

A pure python parser to sorption files from various instrumentation manufacturers.
It comes with minimal dependencies and maximum flexibility, and attempts to
extract as much information as possible from the files, while being unopinionated.

Currently supports files from:

- Micromeritics ('.xls' reports)
- Surface Measurement Systems DVS ('.xlsx' reports)
- 3P instruments ('.xlsx' reports)
- Quantachrome ('.txt' raw isotherm data)
- MicrotracBEL ('.dat', '.xls' and '.csv' files)

.. start-badges

.. list-table::
    :widths: 10 90
    :stub-columns: 1

    * - status
      - | |status| |commits-since|
    * - license
      - | |license|
    * - tests
      - | |GHA| |codecov|
    * - package
      - | |version| |wheel|
        | |supported-versions| |supported-implementations|

.. |status| image:: https://www.repostatus.org/badges/latest/active.svg
    :target: https://www.repostatus.org/#active
    :alt: Project Status: Active – The project has reached a stable, usable state and is being actively developed.

.. |commits-since| image:: https://img.shields.io/github/commits-since/AIF-development-team/adsorption-file-parser/latest/develop
    :alt: Commits since latest release
    :target: https://github.com/AIF-development-team/adsorption-file-parser/compare/master...develop

.. |license| image:: https://img.shields.io/badge/License-MIT-yellow.svg
    :target: https://opensource.org/licenses/MIT
    :alt: Project License

.. |GHA| image:: https://github.com/AIF-development-team/adsorption-file-parser/actions/workflows/CI-CD.yaml/badge.svg
    :alt: GHA-CI Build Status
    :target: https://github.com/AIF-development-team/adsorption-file-parser/actions

.. |codecov| image:: https://img.shields.io/codecov/c/github/AIF-development-team/adsorption-file-parser.svg
    :alt: Coverage Status
    :target: https://codecov.io/gh/AIF-development-team/adsorption-file-parser

.. |version| image:: https://img.shields.io/pypi/v/adsorption-file-parser.svg
    :alt: PyPI Package latest release
    :target: https://pypi.org/project/adsorption-file-parser/

.. |wheel| image:: https://img.shields.io/pypi/wheel/adsorption-file-parser.svg
    :alt: PyPI Wheel
    :target: https://pypi.org/project/adsorption-file-parser/

.. |supported-versions| image:: https://img.shields.io/pypi/pyversions/adsorption-file-parser.svg
    :alt: Supported versions
    :target: https://pypi.org/project/adsorption-file-parser/

.. |supported-implementations| image:: https://img.shields.io/pypi/implementation/adsorption-file-parser.svg
    :alt: Supported implementations
    :target: https://pypi.org/project/adsorption-file-parser/

.. end-badges

Documentation
=============

The main read function returns two dictionaries: a ``meta`` dictionary, which
contains various metadata that is present in the report (date, user, units) and
the ``data`` dictionary, containing lists of individual isotherm data.

.. code:: bash

    from adsorption_file_parser import read
    meta, data = read(
        path="path/to/file",
        manufacturer="manufacturer",
        fmt="supported format"
    )

Bugs or questions?
==================

For any bugs found or feature requests, please open an
`issue <https://github.com/AIF-development-team/adsorption-file-parser/issues/>`__
or, even better, submit a
`pull request <https://github.com/AIF-development-team/adsorption-file-parser/pulls/>`__.

File: tests/data/qnt/_AALUM1.raw
REPORT FOR STATION 1
SAMPLE ID Nonporous Alumina                                          
SAMPLE WEIGHT = 1.0000 g
P/Po TOLERANCE = 0
EQUILIBRATION TIME = 0
ANALYSIS TIME = 0.0 minutes
GASTYPE: NITROGEN
CROSS-SECTIONAL AREA: 16.2 Ų
MOLECULAR WEIGHT: 28.0134 g/mole
NONIDEALITY CORR FACTOR: 6.580E-05 / torr

P/Po VOLUME (cc) P/Po TOLERANCE EQUILIBRATION TIME
5.00000E-03 0.420000 0 0 A   T   R
1.00000E-02 0.480000 0 0 A   T   R
2.00000E-02 0.540000 0 0 A M T   R
3.00000E-02 0.570000 0 0 A M T   R
4.00000E-02 0.590000 0 0 A M T   R
5.00000E-02 0.610000 0 0 A M T    
6.00000E-02 0.630000 0 0 A M T    
7.00000E-02 0.650000 0 0 A M T    
8.00000E-02 0.660000 0 0 A M T    
9.00000E-02 0.675000 0 0 A M T    
1.00000E-01 0.690000 0 0 A   T    
1.20000E-01 0.710000 0 0 A   T    
1.40000E-01 0.730000 0 0 A   T    
1.60000E-01 0.750000 0 0 A   T    
1.80000E-01 0.770000 0 0 A   T    
2.00000E-01 0.790000 0 0 A   T    
2.20000E-01 0.810000 0 0 A   T    
2.40000E-01 0.830000 0 0 A   T    
2.60000E-01 0.850000 0 0 A   T    
2.80000E-01 0.870000 0 0 A   T    
3.00000E-01 0.890000 0 0 A   T    
3.20000E-01 0.910000 0 0 A   T    
3.40000E-01 0.930000 0 0 A   T    
3.60000E-01 0.960000 0 0 A   T    
3.80000E-01 0.980000 0 0 A   T    
4.00000E-01 1.000000 0 0 A   T    
4.20000E-01 1.020000 0 0 A   T    
4.40000E-01 1.040000 0 0 A   T    
4.60000E-01 1.060000 0 0 A   T    
4.80000E-01 1.080000 0 0 A   T    
5.00000E-01 1.100000 0 0 A   T    
5.50000E-01 1.170000 0 0 A   T    
6.00000E-01 1.240000 0 0 A   T    
6.50000E-01 1.330000 0 0 A   T    
7.00000E-01 1.430000 0 0 A   T    
7.50000E-01 1.540000 0 0 A   T    
8.00000E-01 1.720000 0 0 A   T    
8.50000E-01 1.950000 0 0 A   T    
9.00000E-01 2.400000 0 0 A   T    
9.50000E-01 3.700000 0 0 A   T    

ENDRUN: 
DATE: 07/05/69
OPERATOR: K.S.W. Sing
SAMPLE DESC: Standard Data for Alpha-s Method
COMMENTS: Payne & Sing, Chem. Ind., 1969, p. 918.
AMBIENT TEMPERATURE: 297.150
BATH TEMPERATURE: 77.400
LAST Po: 770.00
OUT GAS TEMP: -1.0
OUT GAS TIME: -1.0
INTERPOLATION RANGE: 1
ALLOW OVERLAP: 0
I_START1: 0.0000
I_END1: 0.0000
I_INTERVAL1: 0.0000
I_START2: 0.0000
I_END2: 0.0000
I_INTERVAL2: 0.0000
I_START3: 0.0000
I_END3: 0.0000
I_INTERVAL3: 0.0000
I_START4: 0.0000
I_END4: 0.0000
I_INTERVAL4: 0.0000
I_START5: 0.0000
I_END5: 0.0000
I_INTERVAL5: 0.0000
I_START6: 0.0000
I_END6: 0.0000
I_INTERVAL6: 0.0000
I_START7: 0.0000
I_END7: 0.0000
I_INTERVAL7: 0.0000
T-METHOD: 0
PORE SIZE: 0
USE THERMAL: 0
EFF_MOL_DIM: 1.000000
EFF_CELL_STEM_DIM: 1.000000
GEN_PRE_EXP: 6.053300
GEN_EXP: 3.000000
INC_E: 500.000000
INC_N: 0.100000
DA_K: 2.960000
HK_INTERVAL: 1
SF_INTERVAL: 1
USE_ADSORBATE: 0
USE_ADSORBENT: 0
ADSBATE_INDEX: 0
ADSBENT_INDEX: 0
DA_ON: 1
HK_ON: 1
SF_ON: 0
WARN_THERMAL: 1
IGNORE_P_TAGS: 0
MOVAVG: 5
DFT_KERNEL: N2_carb.gai
DFT_ACCURACY: 2.000000
DFT_MINEPS: -3
DFT_MAXEPS: -1
DFT_HIMIN: 1.00e-07
DFT_HIMAX: 0.700000
DFT_ON: 0
DFT_BINS: 10
DFT_SCALE: 1
DFT_BINWIDTH: 5.000000
DFT_USEWIDTH: 0
DFT_USEINTERP: 0
DFT_I_START1: 0.000000
DFT_I_END1: 0.000000
DFT_I_INT1: 0.000000
DFT_I_START2: 0.000000
DFT_I_END2: 0.000000
DFT_I_INT2: 0.000000
DFT_I_START3: 0.000000
DFT_I_END3: 0.000000
DFT_I_INT3: 0.000000
DFT_I_START4: 0.000000
DFT_I_END4: 0.000000
DFT_I_INT4: 0.000000
DFT_I_START5: 0.000000
DFT_I_END5: 0.000000
DFT_I_INT5: 0.000000
DFT_I_START6: 0.000000
DFT_I_END6: 0.000000
DFT_I_INT6: 0.000000
alphaSTDISOTHERM:C:\AUTODATA\A1570301.RAW
alphaPP0:0.45
MPSTEP:0.5
